Repository: arifulRPI/sparse-wafer-metrology

# Sparse wafer-map metrology

**Predicting a wafer's full etch-depth map from a few measured sites, with an error bar at every site.**

Semester project for MTLE-6730 (Materials Informatics), Rensselaer Polytechnic Institute, Fall 2026 · Ariful Islam · *Work in progress: part 1 of 4 done*

## The problem

After a deep-silicon etch, a fab checks the etch depth at a few sites on each wafer. Measuring all 89 sites of a full map is slow, so the routine plan here reads 9: the centre, four sites at 54 mm and four at 76 mm. But this tool etches deepest at the outer edge, beyond 76 mm, where the routine plan has no sites.

File: notebooks/03_trust_and_sites.ipynb (part 1 of 2)
# Sparse wafer-map metrology, part 3: what to trust and where to measure
Parts 1 and 2 built the model (the average map plus a few PCA shapes, fitted to a few readings by
Bayesian linear regression) and showed that it beats every baseline on held-out lots. Part 3 asks
what a fab would need before using it:

1. **Which version of the model**, chosen on training lots only: 3, 4 or 5 shapes; whether the
   prior knows that the level and the shapes move together; whether it uses the wafer's position in
   its lot; whether neighbouring sites share their leftover.
2. **Ranges that hold.** Part 2's 90% ranges held only 86% of the hidden depths. Why, and the fix,
   with the width set on training lots only.
3. **The input check's threshold**, as a function of how many sites are measured.
4. **A flag for wafers unlike past ones**, its false-alarm rate, and what extra sites buy on a
   flagged wafer.
5. **Where to measure.** Sites chosen by the model, against the routine 9 and against random sites.

**The rule throughout:** every choice (model version, range width, thresholds, sites) is made on the
training lots of each fold, by hiding one training lot at a time (the *inner split*). The held-out
lot is used once, at the end, to score the result. One caveat: all 10 lots were looked at in parts 1
and 2, so the choice of *what* to fix was informed by every lot. The nested choices keep the numbers
honest, but not the choice of questions.

**To run:** in Colab, Runtime → Run all. The data loads from this repository's `data/` folder (or
straight from GitHub). Runs in about 3 minutes.

Data: Langer et al., BOSCH plasma-etching dataset, Zenodo 2025, doi:10.5281/zenodo.17122442 (CC BY 4.0).

## 0. Setup: data, the bad-reading screen, part 1's model and the two history-based rivals
Copied unchanged from notebook 02 so that this notebook runs on its own. Notebooks 01 and 02 explain
each piece.

```
# Tools: numpy for arrays, pandas for tables, matplotlib for plots
import os, time
import numpy as np
import pandas as pd
import matplotlib.pyplot as plt

# Where the data files are: the repository's data/ folder, or GitHub itself (e.g. in Colab)
DATA_URL = 'https://raw.githubusercontent.com/arifulRPI/sparse-wafer-metrology/main/data/'
def data_path(name):
    for folder in ['data', '../data', '.']:
        if os.path.exists(os.path.join(folder, name)):
            return os.path.join(folder, name)
    return DATA_URL + name

# Where figures go: the repository's figures/ folder if we're inside it, else the current folder
FIG_DIR = next((d for d in ['figures', '../figures'] if os.path.isdir(d)), '.')

full = pd.read_csv(data_path('Si_Oxide_etch_89_points.csv'))  # 89 sites per wafer (Feb 2025, KLA Tencor P-17)
rout = pd.read_csv(data_path('Si_Oxide_etch_9_points.csv'))   # 9 routine sites per wafer (etch day, Veeco Dektak 8)
TARGET = 'stepheight'      # main target; silicon etch depth is repeated in section 8
```

```
# The wafer x site tables: one row per wafer, one column per site
full['site'] = list(zip(full.X // 1000, full.Y // 1000))          # site = (x, y) in mm
sites = sorted(full.site.unique(), key=lambda s: (-s[1], s[0]))    # fixed order: top row first
wafers = full[['experiment_key', 'lot_number', 'wafer_number']].drop_duplicates()
wafers = wafers.sort_values(['lot_number', 'wafer_number']).reset_index(drop=True)
def table(column):
    """88 x 89 array of one measured quantity (µm), rows in lot/wafer order."""
    T = full.pivot(index='experiment_key', columns='site', values=column)
    return T.loc[wafers.experiment_key, sites].to_numpy()
Y = table(TARGET)                                                  # step height
Ysi = table('si_etch')                                             # silicon etch depth (step height minus oxide)
lot = wafers.lot_number.to_numpy()
lots = np.unique(lot)
xy = np.array(sites, dtype=float)                                  # site coordinates (mm)
r = np.hypot(xy[:, 0], xy[:, 1])                                   # site radius (mm)
inner = r <= 76.5                                                  # 49 inner sites, 40 outer
r9 = rout[['loc_id', 'X', 'Y']].drop_duplicates()
routine = [sites.index((x // 1000, y // 1000)) for x, y in zip(r9.X, r9.Y)]   # the routine 9 on the grid
rout = rout.dropna(subset=['experiment_key'])                      # drop rows with no wafer label
print('table:', Y.shape, '| inner/outer sites:', inner.sum(), (~inner).sum(), '| routine sites:', len(routine))
```

table: (88, 89) | inner/outer sites: 49 40 | routine sites: 9

```
# The bad-reading screen (part 1, section 3): compare each reading with the median of its
# neighbours, after removing the wafer's level and the typical map. Used on training wafers only.
dist = np.hypot(xy[:, None, 0] - xy[None, :, 0], xy[:, None, 1] - xy[None, :, 1])  # site-to-site distances (mm)
nbrs = [np.where((dist[s] > 0) & (dist[s] < 28.5))[0] for s in range(89)]      # touching sites
same_ring = [np.argsort(np.where((np.abs(r - r[s]) <= 10) & (dist[s] > 0), dist[s], np.inf))[:2]
             for s in range(89)]                                                # replacement sites

def screen_scores(M, ref):
    """Score every reading in M; 'typical' is learned from the reference maps ref (training wafers)."""
    typical = np.median(ref - np.median(ref, axis=1, keepdims=True), axis=0)   # typical map shape
    def gap(A):
        dev = A - np.median(A, axis=1, keepdims=True) - typical                # each wafer's own deviation
        return np.stack([dev[:, s] - np.median(dev[:, nbrs[s]], axis=1) for s in range(89)], axis=1)
    g, g_ref = gap(M), gap(ref)
    centre = np.median(g_ref, axis=0)                                  # usual gap at each site
    spread = 1.4826 * np.median(np.abs(g_ref - centre), axis=0)        # MAD, scaled to match a std
    return (g - centre) / spread, g - centre                           # score, and size in µm

def screen(M, ref, threshold):
    """Flag and replace readings one at a time, worst first, until none exceed the threshold."""
    M = M.copy()
    flagged = []
    done = np.zeros(M.shape, bool)
    while True:
        z, size = screen_scores(M, ref)
        z[done] = 0                                                    # each reading is flagged at most once
        w, s = np.unravel_index(np.argmax(np.abs(z)), z.shape)        # the most unusual reading left
        if abs(z[w, s]) <= threshold:
            return M, flagged
        flagged.append((w, s, M[w, s], z[w, s], size[w, s]))
        M[w, s] = M[w, same_ring[s]].mean()                          # replace with two same-ring sites
        done[w, s] = True

THRESHOLD = 30
def suspects_of(M):
    """Where the screen flags a reading on all wafers: used only to decide what to score, never to fit."""
    return [(w, s) for w, s, *_ in screen(M, M, THRESHOLD)[1]]
suspect = suspects_of(Y)
for w, s in suspect:
    print('suspect reading: lot %d wafer %d, site %s' % (lot[w], wafers.wafer_number[w], sites[s]))
```

suspect reading: lot 6 wafer 7, site (-76, -38)
suspect reading: lot 3 wafer 2, site (95, -19)

```
# The model (part 1, section 5): depth = average map + level + b1*shape1 + ... + b4*shape4 + leftover
K = 4   # number of shapes, fixed before testing

def learn(M, K):
    """Learn everything the fit needs from training maps M (rows = wafers)."""
    level = M.mean(axis=1)                                  # each wafer's mean depth
    dev = M - level[:, None]
    avg = dev.mean(axis=0)                                  # average map (shape only)
    D = dev - avg
    Vt = np.linalg.svd(D, full_matrices=False)[2][:K]       # the K shapes
    b = D @ Vt.T                                            # how much of each shape every wafer has
    leftover = D - b @ Vt                                   # what the shapes miss
    return dict(avg=avg, shapes=Vt,
                prior_mean=np.r_[level.mean(), np.zeros(K)],              # typical level, zero shapes
                prior_var=np.r_[level.var(ddof=1), b.var(axis=0, ddof=1)],
                noise_var=np.mean(leftover**2, axis=0))                   # leftover spread at each site

def fit(m, idx, y_meas, prior_mean=None):
    """Posterior for (level, b1..bK) from readings y_meas (wafers x k) at sites idx; full maps + 90% ranges.
    prior_mean can be one row per wafer (section 9); by default it is the same for every wafer."""
    X_all = np.column_stack([np.ones(89), m['shapes'].T])      # 89 x (K+1): level column + shapes
    X = X_all[idx]                                             # rows for the measured sites
    w = 1 / m['noise_var'][idx]                                # trust each reading by its leftover spread
    P0 = 1 / m['prior_var']                                    # prior strength
    mu0 = m['prior_mean'][None, :] if prior_mean is None else prior_mean
    cov = np.linalg.inv(np.diag(P0) + X.T @ (w[:, None] * X))  # posterior spread of the coefficients
    rhs = (P0[None, :] * mu0).T + X.T @ (w[:, None] * (y_meas - m['avg'][idx]).T)
    coef = cov @ rhs                                           # posterior mean, one column per wafer
    pred = m['avg'][None, :] + (X_all @ coef).T                # predicted full maps
    sd = np.sqrt(np.sum((X_all @ cov) * X_all, axis=1) + m['noise_var'])   # prediction spread per site
    return pred, 1.645 * sd                                    # 90% range = pred ± 1.645 sd
```

```
# Which sites can be scored: False at the suspect readings (scores B and C)
def valid_mask(suspects, shape=Y.shape):
    v = np.ones(shape, bool)
    for w, s in suspects:
        v[w, s] = False
    return v
valid = valid_mask(suspect)
```

```
# Rival B2's Gaussian process, used here only inside rival A+GP (notebook 02, section 2)
# Rival B2: a Gaussian process (squared-exponential correlation between sites)
D2 = dist ** 2
def gp_learn(Ytr):
    """Smoothness (length scale) and noise share chosen by maximum likelihood on training full maps."""
    Z = Ytr - Ytr.mean(axis=1, keepdims=True)
    N = len(Z)
    best = None
    for ell in [20, 30, 40, 60, 80, 100, 130, 160, 200, 260]:            # length scale (mm)
        Rm = np.exp(-D2 / (2 * ell ** 2))
        for ratio in [0.01, 0.03, 0.1, 0.3]:                             # noise relative to signal
            C = Rm + ratio ** 2 * np.eye(89)
            Ci = np.linalg.inv(C)
            logdet = np.linalg.slogdet(C)[1]
            s2 = np.einsum('wi,ij,wj->', Z, Ci, Z) / (N * 89)             # best overall variance
            ll = -0.5 * (N * 89 * np.log(s2) + N * logdet)                # log-likelihood (up to a constant)
            if best is None or ll > best[0]:
                best = (ll, ell, ratio)
    return dict(ell=best[1], ratio=best[2])

def gp_fit(g, idx, yk):
    """GP interpolation of the readings yk at sites idx, around a constant level fitted to them."""
    Rm = np.exp(-D2 / (2 * g['ell'] ** 2))
    C = Rm[np.ix_(idx, idx)] + g['ratio'] ** 2 * np.eye(len(idx))
    Ci = np.linalg.inv(C)
    one = np.ones(len(idx))
    mu = (yk @ Ci @ one) / (one @ Ci @ one)                              # constant level (generalised least squares)
    return mu[:, None] + (Rm[:, idx] @ Ci @ (yk - mu[:, None]).T).T

# Rival A+GP: the average map, plus a GP on the wafer's own deviation from it
def gpa_learn(Ytr, m_a):
    D = Ytr - Ytr.mean(axis=1, keepdims=True) - m_a['avg']             # training deviations from the average map
    return gp_learn(D) | {'avg': m_a['avg']}

def gpa_fit(g, idx, yk):
    return g['avg'][None, :] + gp_fit(g, idx, yk - g['avg'][idx][None, :])
```

```
# Part 2's input check (notebook 02, section 3), kept to show that section 1 reproduces it
T_CHECK = 6.0

def loo_z(m, idx, yk):
    """How far each measured reading is from what the other readings predict, in predicted spreads."""
    z = np.zeros(yk.shape)
    for j in range(len(idx)):
        rest = np.delete(np.arange(len(idx)), j)
        pred, half = fit(m, idx[rest], yk[:, rest])
        z[:, j] = (yk[:, j] - pred[:, idx[j]]) / (half[idx[j]] / 1.645)
    return np.abs(z)

def keep_mask(m, idx, yk, use_check):
    """Which measured readings each wafer keeps: drops at most the single worst one."""
    keep = np.ones(yk.shape, bool)
    if use_check and len(idx) > 2:
        z = loo_z(m, idx, yk)
        j = np.argmax(z, axis=1)
        bad = z[np.arange(len(yk)), j] > T_CHECK
        keep[np.where(bad)[0], j[bad]] = False
    return keep
```

```
# The same random layouts as parts 1 and 2 (same seed, same order), plus 20-site layouts for the check
ks = list(range(3, 14))
rng = np.random.default_rng(0)
layouts = {k: [rng.choice(89, k, replace=False) for _ in range(200)] for k in ks}
layouts['routine 9'] = [np.array(routine)]
rng20 = np.random.default_rng(1)
layouts[20] = [rng20.choice(89, 20, replace=False) for _ in range(200)]
rng_extra = np.random.default_rng(2)                               # other sizes, used only on the inner split
for k in [2] + list(range(14, 20)):
    layouts[k] = [rng_extra.choice(89, k, replace=False) for _ in range(40)]
pos = wafers.wafer_number.to_numpy().astype(float)                 # position of each wafer in its lot (1-10)
```

## 1. The model as a statement about how the 89 depths move together
Part 1's model says: depth = average map + level + amounts × shapes + leftover. The level and the
amounts vary from wafer to wafer with spreads learned from past wafers (the prior); the leftover
varies from site to site. Together this says how the 89 depths of a new wafer vary *together*:
their typical values (a mean map) and how each pair of sites moves together (an 89 × 89 covariance).

Predicting the hidden sites from the measured ones is then one step: given the readings, what do the
other sites do? For depths that vary together like this (jointly Gaussian), the answer is the usual
regression formula on the covariance. It gives exactly part 1's predictions and ranges (checked
below), and it makes the variants of this part easy to write:

- **full prior:** the prior knows that level and shape amounts move together (part 1's prior treated
  them as unrelated). Across past wafers, the level and the edge-ring amount correlate at 0.88.
- **position:** the prior's centre moves with the wafer's position in its lot (part 2, section 9).
- **correlated leftover:** neighbouring sites share part of their leftover, fading with distance.
  Part 1 found that many inner readings made the edge *worse*, probably because the model treated
  their leftovers as independent and trusted them too much.
- **K:** 3, 4 or 5 shapes.

```
SQ = dist ** 2                                                     # squared site-to-site distances

def leftover_corr(U):
    """How much neighbouring sites share their leftover: (1 - nug) * exp(-d^2 / 2 ell^2) between sites,
    1 on the diagonal. ell and nug are chosen by maximum likelihood on the training leftovers U."""
    best = None
    for ell in [10, 15, 20, 25, 30, 40, 50]:                      # how fast sharing fades (mm)
        E = np.exp(-SQ / (2 * ell ** 2))
        for nug in [0.05, 0.1, 0.2, 0.3, 0.5, 0.7]:               # share that is each site's own
            R = (1 - nug) * E + nug * np.eye(89)
            ll = -0.5 * (len(U) * np.linalg.slogdet(R)[1] + np.einsum('wi,ij,wj->', U, np.linalg.inv(R), U))
            if best is None or ll > best[0]:
                best = (ll, R)
    return best[1]

def coefficients(M, m):
    """Each wafer's level and shape amounts, by least squares on all 89 sites."""
    level = M.mean(axis=1)                                         # the shapes average to zero, so level = mean
    return np.column_stack([level, (M - level[:, None] - m['avg']) @ m['shapes'].T])

def learn_model(M, posM, cfg):
    """Learn a model version cfg from training maps M (rows = wafers) at positions posM."""
    K = cfg['K']
    level = M.mean(axis=1)
    dev = M - level[:, None]
    avg = dev.mean(axis=0)                                         # average map
    D = dev - avg
    shapes = np.linalg.svd(D, full_matrices=False)[2][:K]          # the K shapes (PCA)
    m = dict(cfg=cfg, avg=avg, shapes=shapes, X=np.column_stack([np.ones(89), shapes.T]))
    c = coefficients(M, m)                                         # every training wafer's level and amounts
    if cfg['position']:                                            # prior centre: a straight line in position
        P = np.column_stack([np.ones(len(M)), posM])
        m['B'] = np.linalg.lstsq(P, c, rcond=None)[0]
        dc, dof = c - P @ m['B'], 2
    else:                                                          # prior centre: the average wafer
        m['B'] = c.mean(axis=0)[None, :]
        dc, dof = c - m['B'], 1
    C0 = dc.T @ dc / (len(M) - dof)                                # prior covariance of level and amounts
    m['C0'] = C0 if cfg['prior'] == 'full' else np.diag(np.diag(C0))
    leftover = D - (D @ shapes.T) @ shapes                         # what the shapes miss
    m['s'] = np.sqrt(np.mean(leftover ** 2, axis=0))               # leftover spread at each site
    m['R'] = leftover_corr(leftover / m['s']) if cfg['leftover'] == 'correlated' else np.eye(89)
    m['S'] = m['X'] @ m['C0'] @ m['X'].T + m['s'][:, None] * m['R'] * m['s'][None, :]   # 89 x 89 covariance
    return m

def prior_mean(m, posw):
    """Prior centre of (level, amounts) for wafers at positions posw."""
    if m['cfg']['position']:
        return np.column_stack([np.ones(len(posw)), posw]) @ m['B']
    return np.repeat(m['B'], len(posw), axis=0)

def predict(m, idx, yk, posw):
    """Predicted full maps from readings yk (wafers x k) at sites idx, and the spread (SD) at each site."""
    mu = m['avg'][None, :] + prior_mean(m, posw) @ m['X'].T        # typical map for each wafer
    S = m['S']
    if len(idx) == 0:
        return mu, np.sqrt(np.diag(S))
    A = np.linalg.solve(S[np.ix_(idx, idx)], S[idx, :])            # how each site follows the measured ones
    pred = mu + (yk - mu[:, idx]) @ A
    sd = np.sqrt(np.maximum(np.diag(S) - np.sum(S[idx, :] * A, axis=0), 0))
    return pred, sd                                                # 90% range = pred ± 1.645 sd

def surprise(m, idx, yk, posw):
    """Three ways the readings can surprise the model:
    z  - each reading against what the other readings predict (leave-one-out), in predicted spreads;
    d2 - all readings together against what is usual (0 to about k for a usual wafer);
    amounts - the part of d2 that comes from shape amounts far from usual."""
    mu = m['avg'][None, :] + prior_mean(m, posw) @ m['X'].T
    r = yk - mu[:, idx]                                            # readings minus the typical map
    P = np.linalg.inv(m['S'][np.ix_(idx, idx)])
    Pr = r @ P
    z = np.abs(Pr) / np.sqrt(np.diag(P))                           # leave-one-out z, in closed form
    d2 = np.sum(Pr * r, axis=1)
    dc = Pr @ (m['X'][idx] @ m['C0'])                              # fitted level and amounts minus the prior centre
    amounts = np.sum((dc @ np.linalg.pinv(m['C0'])) * dc, axis=1)
    return z, d2, amounts
```

```
# Check: with part 1's choices (diagonal prior, no position, 4 shapes, independent leftover)
# this gives part 1's predictions, ranges and leave-one-out z, to rounding error.
PART1 = dict(K=4, prior='diag', position=False, leftover='independent')
tr, te = lot != 3, np.where(lot == 3)[0]
Ytr, _ = screen(Y[tr], Y[tr], THRESHOLD)
m_old, m_new = learn(Ytr, K), learn_model(Ytr, pos[tr], PART1)
for idx in [layouts[5][0], np.array(routine)]:
    hid = np.ones(89, bool); hid[idx] = False
    p0, h0 = fit(m_old, idx, Y[te][:, idx])
    p1, s1 = predict(m_new, idx, Y[te][:, idx], pos[te])
    print('largest difference at hidden sites: prediction %.1e µm, range %.1e µm, z %.1e'
          % (np.abs(p0 - p1)[:, hid].max(), np.abs(h0 - 1.645 * s1)[hid].max(),
             np.abs(loo_z(m_old, idx, Y[te][:, idx]) - surprise(m_new, idx, Y[te][:, idx], pos[te])[0]).max()))
```

largest difference at hidden sites: prediction 4.1e-13 µm, range 4.8e-15 µm, z 5.1e-12
largest difference at hidden sites: prediction 1.4e-12 µm, range 6.1e-15 µm, z 9.8e-12

## 2. Settle the model on training lots only
24 versions: 3, 4 or 5 shapes × diagonal or full prior × with or without position × independent or
correlated leftover. In each fold, every version is scored on the inner split: hide one training lot,
learn from the other eight, predict the hidden lot's clean maps from 40 random layouts of 3, 5 and 9
sites and from the routine 9. The score is the RMS error at hidden sites, averaged on a log scale over
those four, so that each number of sites counts equally.

**The rule:** take the simplest version within 1% of the best. Simplest means fewest additions to
part 1 (full prior, position, correlated leftover), then fewest shapes. A gain under 1% is within
what 9 lots can resolve, and every addition must earn its place.

```
CFGS = [dict(K=k, prior=p, position=q, leftover=l) for l in ['independent', 'correlated']
        for p in ['diag', 'full'] for q in [False, True] for k in [3, 4, 5]]
def cfg_name(c):
    return '%d shapes, %s prior, %s, %s leftover' % (c['K'], c['prior'], 'position' if c['position'] else 'no position', c['leftover'])
def additions(c):
    return (c['prior'] == 'full') + c['position'] + (c['leftover'] == 'correlated')
LAY4 = [3, 5, 9, 'routine 9']

def inner_layouts(k):
    """The layouts used on the inner split: 40 of each random size, or the routine 9."""
    return layouts[k] if k == 'routine 9' else layouts[k][:40]

def choose_model(M, lM, pM):
    """Score every version on the inner split of the training maps M; return the chosen one and the scores."""
    scores = []
    for cfg in CFGS:
        sse = {lay: np.zeros(2) for lay in LAY4}
        for l in np.unique(lM):                                    # hide one training lot at a time
            o = lM != l
            mo = learn_model(M[o], pM[o], cfg)
            for lay in LAY4:
                for idx in inner_layouts(lay):
                    p = predict(mo, idx, M[~o][:, idx], pM[~o])[0]
                    hid = np.ones(89, bool); hid[idx] = False
                    sse[lay] += [((p - M[~o])[:, hid] ** 2).sum(), (~o).sum() * hid.sum()]
        scores.append(np.exp(np.mean([np.log(np.sqrt(a[0] / a[1])) for a in sse.values()])))
    scores = np.array(scores)
    near = np.where(scores <= 1.01 * scores.min())[0]              # within 1% of the best
    best = min(near, key=lambda i: (additions(CFGS[i]), CFGS[i]['K'], scores[i]))
    return CFGS[best], scores

t0 = time.time()
TRAIN, CHOICE = {}, {}
for L in lots:
    tr = lot != L
    assert L not in set(lot[tr])                                   # leakage check: the test lot never trains
    Ytr, _ = screen(Y[tr], Y[tr], THRESHOLD)                       # screen the training wafers only
    TRAIN[L] = (Ytr, lot[tr], pos[tr])
    CHOICE[L] = choose_model(*TRAIN[L])
    print('test lot %2d: %s' % (L, cfg_name(CHOICE[L][0])))
print('%.0f s' % (time.time() - t0))
```

test lot  1: 5 shapes, full prior, no position, independent leftover

test lot  2: 5 shapes, full prior, no position, independent leftover

test lot  3: 5 shapes, full prior, no position, independent leftover

test lot  4: 5 shapes, full prior, no position, independent leftover

test lot  5: 5 shapes, full prior, no position, independent leftover

test lot  6: 5 shapes, full prior, no position, independent leftover

test lot  7: 5 shapes, full prior, no position, independent leftover

test lot  8: 4 shapes, full prior, position, independent leftover

test lot  9: 5 shapes, full prior, no position, independent leftover

test lot 10: 5 shapes, full prior, no position, independent leftover
50 s

```
# Inner-split score of every version, averaged over the 10 folds (µm)
table = pd.DataFrame([dict(shapes=c['K'], prior=c['prior'], position=c['position'], leftover=c['leftover'],
                           score=np.mean([CHOICE[L][1][i] for L in lots])) for i, c in enumerate(CFGS)])
print(table.pivot_table(index=['leftover', 'prior', 'position'], columns='shapes', values='score').round(4).to_string())
```

shapes                           3       4       5
leftover    prior position                        
correlated  diag  False     0.0912  0.0903  0.0854
                  True      0.0878  0.0870  0.0829
            full  False     0.0878  0.0868  0.0813
                  True      0.0880  0.0870  0.0816
independent diag  False     0.0913  0.0905  0.0857
                  True      0.0880  0.0873  0.0831
            full  False     0.0880  0.0870  0.0815
                  True      0.0882  0.0872  0.0818

**What the inner split chose.** In 9 of 10 folds: 5 shapes and the full prior, with no position and
independent leftovers. In the fold that holds out lot 8 it chose 4 shapes, the full prior and position.

- **The full prior is the big gain** (about 4–5% on the score above, 15% at 3 sites). When the readings
  pin down the level, the full prior also moves the edge ring, because the two move together.
- **Position adds nothing once the prior is full.** Position predicted the drift within a lot (deeper
  and more ring-shaped early on). The full prior gets the same from the readings: a deep wafer is a
  ring-shaped one.
- **A fifth shape helps** by about 5–6%, with either prior. Parts 1 and 2 kept 4, fixed in advance, and
  part 2 saw 5 do slightly better at 5 sites.
- **Correlated leftover gains under 1%** at these numbers of sites, so the rule leaves it out. It does
  help in the case that motivated it, many inner readings (section 9).

## 3. Everything else, learned on the training lots of each fold
With the model version fixed, the inner split is used again (hide one training lot at a time, learn
from the rest, and look at the hidden lot's clean maps) to learn four more things:

1. **How far off the 90% ranges are.** Each miss at a hidden site, divided by its predicted spread,
   should exceed 1.645 only 10% of the time. *Version 1* widens the ranges by one factor, so that 90%
   of the inner-split misses fall inside. *Version 2* first measures, on the lot the model did not
   learn from, how much further the level, the amounts and the leftover stray than the model expects,
   puts that into the model, and then sets one factor on what is left. Version 2 needs a second inner
   split inside each inner fold, so it is slower.
2. **The input check's threshold** for each number of sites: the leave-one-out z that the largest of a
   clean wafer's readings exceeds only 1% of the time. One clean wafer in 100 then has a good reading
   questioned (a re-measurement).
3. **The flag's threshold** for each number of sites: the surprise d2 that only 5% of training wafers
   exceed. One usual wafer in 20 would be sent for more sites.
4. **Where to measure** (section 8): sites added one at a time, each time the one that most lowers the
   model's predicted error of the map, summed over all 89 sites.

```
CHECK_RATE, FLAG_RATE = 0.01, 0.05                                 # policy: 1% of clean wafers re-measured, 5% flagged
KS_CHECK = list(range(2, 21))                                      # thresholds for 2 to 20 readings

def stray(M, lM, pM, cfg):
    """Version 2: on lots the model did not learn from, how far the level and amounts (a) and the
    leftover (b) stray, as multiples of the variance the model expects."""
    sa = na = sb = nb = 0.0
    for l in np.unique(lM):
        o = lM != l
        mo = learn_model(M[o], pM[o], cfg)
        c = coefficients(M[~o], mo)
        dc = c - prior_mean(mo, pM[~o])
        sa += np.sum((dc @ np.linalg.inv(mo['C0'])) * dc)
        na += dc.size
        left = M[~o] - mo['avg'] - c @ mo['X'].T
        sb += np.sum(left ** 2 / mo['s'] ** 2)
        nb += len(left) * (89 - mo['X'].shape[1])
    return sa / na, sb / nb

def learn_v2(M, lM, pM, cfg):
    """The model with the stray from version 2 put into it."""
    m = learn_model(M, pM, cfg)
    a, b = stray(M, lM, pM, cfg)
    m['C0'], m['s'], m['ab'] = a * m['C0'], np.sqrt(b) * m['s'], (a, b)
    m['S'] = m['X'] @ m['C0'] @ m['X'].T + m['s'][:, None] * m['R'] * m['s'][None, :]
    return m

def inner_split(M, lM, pM, cfg, version=1):
    """Hide one training lot at a time and collect: standardized misses at hidden sites (for the range
    factor), each clean wafer's largest leave-one-out z (check threshold), and d2 (flag threshold)."""
    misses, zmax, d2 = [], {k: [] for k in KS_CHECK}, {k: [] for k in KS_CHECK}
    for l in np.unique(lM):
        o = lM != l
        mo = learn_model(M[o], pM[o], cfg) if version == 1 else learn_v2(M[o], lM[o], pM[o], cfg)
        Mt, pt = M[~o], pM[~o]
        for k in LAY4:
            for idx in inner_layouts(k):
                p, sd = predict(mo, idx, Mt[:, idx], pt)
                hid = np.ones(89, bool); hid[idx] = False
                misses.append((len(idx), np.abs(p - Mt)[:, hid] / sd[hid], surprise(mo, idx, Mt[:, idx], pt)[1]))
        if version == 1:
            for k in KS_CHECK:
                for idx in inner_layouts(k):
                    z, dd, _ = surprise(mo, idx, Mt[:, idx], pt)
                    zmax[k] += list(z.max(axis=1))
                    d2[k] += list(dd)
    return misses, zmax, d2

def widening(misses, keep=None):
    """The factor that puts 90% of the standardized misses inside the range."""
    z = np.concatenate([zz[keep(k, dd)] if keep else zz for k, zz, dd in misses], axis=None)
    return np.quantile(z, 0.90) / 1.645

def map_error(m, idx):
    """The model's predicted error of the map (pattern part), summed over the 89 sites, after measuring idx."""
    X, w = m['X'], 1 / m['s'][idx] ** 2
    cov = np.linalg.inv(np.linalg.inv(m['C0']) + X[idx].T @ (w[:, None] * X[idx]))
    return np.sum((X @ cov) * X)

def choose_sites(m, n):
    """Add sites one at a time, each time the one that most lowers the predicted map error."""
    chosen = []
    for _ in range(n):
        err = [map_error(m, chosen + [s]) if s not in chosen else np.inf for s in range(89)]
        chosen.append(int(np.argmin(err)))
    return np.array(chosen)

def prepare(L):
    """Everything used to test lot L, learned from its training lots only."""
    Ytr, lM, pM = TRAIN[L]
    cfg = CHOICE[L][0]
    P = dict(cfg=cfg, m=learn_model(Ytr, pM, cfg), m2=learn_v2(Ytr, lM, pM, cfg))
    misses, zmax, d2 = inner_split(Ytr, lM, pM, cfg)
    P['T'] = {k: np.quantile(v, 1 - CHECK_RATE) for k, v in zmax.items()}            # check thresholds
    P['TF'] = {k: np.quantile(v, 1 - FLAG_RATE) for k, v in d2.items()}               # flag thresholds
    P['TFq'] = {k: {q: np.quantile(v, q) for q in [0.8, 0.85, 0.9, 0.95, 0.99]} for k, v in d2.items()}
    P['f1'] = widening(misses)                                                        # version 1
    P['f2'] = widening(inner_split(Ytr, lM, pM, cfg, version=2)[0])                   # version 2
    P['f_pass'] = widening(misses, keep=lambda k, dd: dd <= P['TF'][k])               # wafers the flag passes
    P['sites'] = choose_sites(P['m'], 20)
    P['rival A'] = learn(Ytr, 0)
    P['rival A+GP'] = gpa_learn(Ytr, P['rival A'])
    return P

t0 = time.time()
PREP = {L: prepare(L) for L in lots}
print('%.0f s' % (time.time() - t0))
print(pd.DataFrame({L: {'range factor, version 1': P['f1'], 'version 2 stray a (amounts)': P['m2']['ab'][0],
                        'version 2 stray b (leftover)': P['m2']['ab'][1], 'range factor after stray, version 2': P['f2'],
                        'range factor, wafers the flag passes': P['f_pass'],
                        'check threshold, 5 sites': P['T'][5], 'flag threshold, 5 sites': P['TF'][5]}
                    for L, P in PREP.items()}).round(2).to_string())
```

9 s
                                         1      2      3      4      5      6      7      8      9      10
range factor, version 1                1.00   1.23   1.26   1.28   1.22   1.24   1.19   1.18   1.25   1.20
version 2 stray a (amounts)            0.95   1.80   1.89   1.75   1.75   1.84   1.68   1.98   2.04   1.74
version 2 stray b (leftover)           2.27   2.69   2.70   2.80   2.69   2.20   2.70   2.24   2.57   2.45
range factor after stray, version 2    0.76   0.86   0.86   0.87   0.85   0.89   0.83   0.84   0.87   0.84
range factor, wafers the flag passes   0.94   1.09   1.12   1.13   1.10   1.12   1.07   1.06   1.11   1.08
check threshold, 5 sites               5.65   8.19   8.76   8.69   8.19   8.06   8.01   7.90   8.85   8.02
flag threshold, 5 sites               15.30  57.28  60.28  58.05  55.10  56.48  52.68  50.92  60.95  50.77

Lot 1 shows up already here. In the fold that holds it out (first column), the other nine lots need
no widening (factor 1.00), their amounts stray no further than the model expects (a = 0.95), and they
give low check and flag thresholds. In every other fold lot 1 sits in the training lots: its misses
push the factor to about 1.2, and its wafers set the thresholds. Counting only training wafers the flag
passes, the factor is about 1.1. The leftover strays about 2.5 times further in variance on unseen
lots in every fold, but mostly through a few large misses, so it changes the 90% point much less.

## 4. One test on the held-out lots
For each held-out lot, with everything learned above from its training lots:
1. measure each wafer at the layout's sites (raw readings: the test wafers are never screened);
2. the input check drops the worst reading if its z exceeds the threshold for that many sites;
3. predict the hidden sites with the model (and with rivals A and A+GP on the same readings);
4. the flag: is the wafer's surprise d2 above the threshold for the number of readings kept?

Layouts: 200 random layouts of 3 to 13 and 20 sites (as in parts 1 and 2), the routine 9, and the
first 3 to 20 of the chosen sites. Scores use score C: the two suspect readings are never scored as
truth, but every layout counts.

```
RANGES = {'own': None, 'version 1': 'f1', 'version 2': 'f2', 'passed': 'f_pass'}

def test_lot(L, P, lays):
    """Score lot L for every layout in lays = {group: [(name, sites), ...]}.
    Returns sums keyed (group, name, quantity, region, flagged) and one record per wafer and layout."""
    te = np.where(lot == L)[0]
    truth, V, pt = Y[te], valid[te], pos[te]
    acc, recs = {}, []
    def add(key, num, den):
        a = acc.setdefault(key, np.zeros(2))
        a += [num, den]
    for group, items in lays.items():
        for name, idx in items:
            yk = truth[:, idx]
            # the input check: drop the worst reading if it is too far from what the others predict
            z = surprise(P['m'], idx, yk, pt)[0]
            keep = np.ones(yk.shape, bool)
            worst = z.argmax(axis=1)
            bad = z[np.arange(len(te)), worst] > P['T'][len(idx)]
            keep[np.where(bad)[0], worst[bad]] = False
            hid = np.ones(89, bool); hid[idx] = False
            for i, w in enumerate(te):
                sel, y, pw = idx[keep[i]], yk[[i]][:, keep[i]], pt[[i]]
                has_suspect = any((w, s) in suspect for s in idx)
                if not keep[i].all():
                    add((group, name, 'alarm', 'suspect' if (w, idx[~keep[i]][0]) in suspect else 'clean', 0), 1, 0)
                add((group, name, 'wafers', 'suspect' if has_suspect else 'clean', 0), 1, 0)
                p, sd = predict(P['m'], sel, y, pw)
                p2, sd2 = predict(P['m2'], sel, y, pw)
                _, d2, amounts = surprise(P['m'], sel, y, pw)
                flagged = int(d2[0] > P['TF'][len(sel)])                # the flag
                add((group, name, 'flagged', 'all', 0), flagged, 1)
                preds = {'ours': p[0], 'ours, version 2': p2[0],
                         'rival A': fit(P['rival A'], sel, y)[0][0], 'rival A+GP': gpa_fit(P['rival A+GP'], sel, y)[0]}
                for g, region in enumerate([inner, ~inner]):
                    h = hid & region & V[i]                            # hidden, in this region, not a suspect site
                    for meth, pm in preds.items():
                        add((group, name, meth, g, flagged), ((pm - truth[i]) ** 2)[h].sum(), h.sum())
                    for rname, f in RANGES.items():
                        half = 1.645 * (sd2 * P['f2'] if rname == 'version 2' else sd * (P[f] if f else 1.0))
                        centre = p2[0] if rname == 'version 2' else p[0]
                        add((group, name, 'cover ' + rname, g, flagged), (np.abs(centre - truth[i]) <= half)[h].sum(), h.sum())
                        add((group, name, 'width ' + rname, g, flagged), (2 * half)[h].sum(), h.sum())
                if group != 'random':
                    h = hid & V[i]
                    recs.append(dict(lot=L, wafer=int(wafers.wafer_number[w]), group=group, k=name, kept=len(sel),
                                     flagged=flagged, d2=d2[0], amounts=amounts[0], threshold=P['TF'][len(sel)],
                                     sse=((p[0] - truth[i]) ** 2)[h].sum(), n=h.sum(),
                                     sse_edge=((p[0] - truth[i]) ** 2)[h & ~inner].sum(), n_edge=(h & ~inner).sum(),
                                     cover=(np.abs(p[0] - truth[i]) <= 1.645 * P['f_pass'] * sd)[h].mean()))
    return acc, recs

t0 = time.time()
RES, recs = {}, []
for L in lots:
    P = PREP[L]
    lays = {'random': [(k, idx) for k in ks + [20] for idx in layouts[k]],
            'routine': [('routine 9', np.array(routine))],
            'chosen': [(k, P['sites'][:k]) for k in list(range(3, 14)) + [20]]}
    RES[L], r = test_lot(L, P, lays)
    recs += r
REC = pd.DataFrame(recs)
print('%.0f s' % (time.time() - t0))
```

81 s

```
def total(group, name, qty, region=None, flagged=None, lots_sel=None, per_lot=False):
    """Pooled ratio (sum / count) over lots, regions (0 inner, 1 edge) and flag status."""
    regions = [0, 1] if region is None else [region]
    flags = [0, 1] if flagged is None else [flagged]
    sel = lots if lots_sel is None else lots_sel
    num = np.array([sum(RES[L].get((group, name, qty, g, f), np.zeros(2))[0] for g in regions for f in flags) for L in sel])
    den = np.array([sum(RES[L].get((group, name, qty, g, f), np.zeros(2))[1] for g in regions for f in flags) for L in sel])
    return num / np.maximum(den, 1) if per_lot else num.sum() / den.sum()

def rms(group, name, meth, region=None, **kw):
    v = total(group, name, meth, region, **kw)
    return np.sqrt(v)
```

## 5. Ranges that hold
First, where part 2's 86% came from: coverage by number of sites, inner against edge, and lot by lot,
for the model's own ranges (no widening).

```
print('Coverage of the model\'s own 90% ranges, random layouts (inner / edge):')
for k in [3, 5, 9, 13, 20]:
    print('  %2d sites: %.1f%% (%.1f%% / %.1f%%)' % (k, 100 * total('random', k, 'cover own'),
          100 * total('random', k, 'cover own', 0), 100 * total('random', k, 'cover own', 1)))
print('  routine 9: %.1f%%' % (100 * total('routine', 'routine 9', 'cover own')))
cov_lot = {r: total('random', 5, 'cover ' + r, per_lot=True) for r in RANGES}
print('\nLot by lot, 5 random sites:')
print(pd.DataFrame(cov_lot, index=['lot %d' % L for L in lots]).T.mul(100).round(0).to_string())
print('lots 2-10 pooled, own ranges: %.1f%%' % (100 * total('random', 5, 'cover own', lots_sel=lots[1:])))
```

Coverage of the model's own 90% ranges, random layouts (inner / edge):
   3 sites: 85.5% (85.7% / 85.3%)
   5 sites: 86.3% (86.8% / 85.7%)
   9 sites: 88.1% (89.0% / 86.9%)
  13 sites: 88.3% (89.7% / 86.7%)
  20 sites: 88.2% (89.8% / 86.3%)
  routine 9: 90.6%

Lot by lot, 5 random sites:
           lot 1  lot 2  lot 3  lot 4  lot 5  lot 6  lot 7  lot 8  lot 9  lot 10
own         43.0   89.0   96.0   98.0   91.0   90.0   91.0   84.0   93.0    86.0
version 1   43.0   94.0   98.0  100.0   94.0   93.0   94.0   88.0   96.0    90.0
