Repository: arifulRPI/sparse-wafer-metrology

# Sparse wafer-map metrology

**Predicting a wafer's full etch-depth map from a few measured sites, with an error bar at every site.**

Semester project for MTLE-6730 (Materials Informatics), Rensselaer Polytechnic Institute, Fall 2026 · Ariful Islam · *Work in progress: part 1 of 4 done*

## The problem

After a deep-silicon etch, a fab checks the etch depth at a few sites on each wafer. Measuring all 89 sites of a full map is slow, so the routine plan here reads 9: the centre, four sites at 54 mm and four at 76 mm. But this tool etches deepest at the outer edge, beyond 76 mm, where the routine plan has no sites.

File: notebooks/04_plan_and_cost.ipynb (part 1 of 2)
# Sparse wafer-map metrology, part 4: how many full maps, how many sites, and the plan
Part 3 settled what to trust and where to measure, with every choice made on training lots. Part 4
turns that into a measurement plan and asks what it costs:

1. **How many sites per wafer**: the fewest chosen sites that do no worse than the routine 9,
   decided on training lots.
2. **The deployment number**: the whole plan learned only from earlier lots, as a fab would have to,
   with its gap to leave-one-lot-out.
3. **Staleness**: a plan learned once from lots 1 to 3 and never updated.
4. **How many fully measured wafers it needs**, and whether they should come from one lot or many.
5. **The cost**, in sites measured and full maps: a budget plot that puts every method, full maps
   included, on the same axis; the break-even volume; and the measurement plan in one paragraph.

The same rule as part 3: every choice is made on training lots (by hiding one training lot at a
time), and the held-out lot is used once, to score. All 10 lots were looked at in parts 1 to 3, so
training only on earlier lots (section 5) is the number closest to real use.

**To run:** in Colab, Runtime → Run all. The data loads from this repository's `data/` folder (or
straight from GitHub). Runs in about 4 minutes.

Data: Langer et al., BOSCH plasma-etching dataset, Zenodo 2025, doi:10.5281/zenodo.17122442 (CC BY 4.0).

## 0. Setup: data, the bad-reading screen and the random layouts
Copied unchanged from notebook 03 so that this notebook runs on its own.

```
# Tools: numpy for arrays, pandas for tables, matplotlib for plots
import os, time
import numpy as np
import pandas as pd
import matplotlib.pyplot as plt

# Where the data files are: the repository's data/ folder, or GitHub itself (e.g. in Colab)
DATA_URL = 'https://raw.githubusercontent.com/arifulRPI/sparse-wafer-metrology/main/data/'
def data_path(name):
    for folder in ['data', '../data', '.']:
        if os.path.exists(os.path.join(folder, name)):
            return os.path.join(folder, name)
    return DATA_URL + name

# Where figures go: the repository's figures/ folder if we're inside it, else the current folder
FIG_DIR = next((d for d in ['figures', '../figures'] if os.path.isdir(d)), '.')

full = pd.read_csv(data_path('Si_Oxide_etch_89_points.csv'))  # 89 sites per wafer (Feb 2025, KLA Tencor P-17)
rout = pd.read_csv(data_path('Si_Oxide_etch_9_points.csv'))   # 9 routine sites per wafer (etch day, Veeco Dektak 8)
TARGET = 'stepheight'      # main target; silicon etch depth is repeated in section 8
```

```
# The wafer x site tables: one row per wafer, one column per site
full['site'] = list(zip(full.X // 1000, full.Y // 1000))          # site = (x, y) in mm
sites = sorted(full.site.unique(), key=lambda s: (-s[1], s[0]))    # fixed order: top row first
wafers = full[['experiment_key', 'lot_number', 'wafer_number']].drop_duplicates()
wafers = wafers.sort_values(['lot_number', 'wafer_number']).reset_index(drop=True)
def table(column):
    """88 x 89 array of one measured quantity (µm), rows in lot/wafer order."""
    T = full.pivot(index='experiment_key', columns='site', values=column)
    return T.loc[wafers.experiment_key, sites].to_numpy()
Y = table(TARGET)                                                  # step height
Ysi = table('si_etch')                                             # silicon etch depth (step height minus oxide)
lot = wafers.lot_number.to_numpy()
lots = np.unique(lot)
xy = np.array(sites, dtype=float)                                  # site coordinates (mm)
r = np.hypot(xy[:, 0], xy[:, 1])                                   # site radius (mm)
inner = r <= 76.5                                                  # 49 inner sites, 40 outer
r9 = rout[['loc_id', 'X', 'Y']].drop_duplicates()
routine = [sites.index((x // 1000, y // 1000)) for x, y in zip(r9.X, r9.Y)]   # the routine 9 on the grid
rout = rout.dropna(subset=['experiment_key'])                      # drop rows with no wafer label
print('table:', Y.shape, '| inner/outer sites:', inner.sum(), (~inner).sum(), '| routine sites:', len(routine))
```

table: (88, 89) | inner/outer sites: 49 40 | routine sites: 9

```
# The bad-reading screen (part 1, section 3): compare each reading with the median of its
# neighbours, after removing the wafer's level and the typical map. Used on training wafers only.
dist = np.hypot(xy[:, None, 0] - xy[None, :, 0], xy[:, None, 1] - xy[None, :, 1])  # site-to-site distances (mm)
nbrs = [np.where((dist[s] > 0) & (dist[s] < 28.5))[0] for s in range(89)]      # touching sites
same_ring = [np.argsort(np.where((np.abs(r - r[s]) <= 10) & (dist[s] > 0), dist[s], np.inf))[:2]
             for s in range(89)]                                                # replacement sites

def screen_scores(M, ref):
    """Score every reading in M; 'typical' is learned from the reference maps ref (training wafers)."""
    typical = np.median(ref - np.median(ref, axis=1, keepdims=True), axis=0)   # typical map shape
    def gap(A):
        dev = A - np.median(A, axis=1, keepdims=True) - typical                # each wafer's own deviation
        return np.stack([dev[:, s] - np.median(dev[:, nbrs[s]], axis=1) for s in range(89)], axis=1)
    g, g_ref = gap(M), gap(ref)
    centre = np.median(g_ref, axis=0)                                  # usual gap at each site
    spread = 1.4826 * np.median(np.abs(g_ref - centre), axis=0)        # MAD, scaled to match a std
    return (g - centre) / spread, g - centre                           # score, and size in µm

def screen(M, ref, threshold):
    """Flag and replace readings one at a time, worst first, until none exceed the threshold."""
    M = M.copy()
    flagged = []
    done = np.zeros(M.shape, bool)
    while True:
        z, size = screen_scores(M, ref)
        z[done] = 0                                                    # each reading is flagged at most once
        w, s = np.unravel_index(np.argmax(np.abs(z)), z.shape)        # the most unusual reading left
        if abs(z[w, s]) <= threshold:
            return M, flagged
        flagged.append((w, s, M[w, s], z[w, s], size[w, s]))
        M[w, s] = M[w, same_ring[s]].mean()                          # replace with two same-ring sites
        done[w, s] = True

THRESHOLD = 30
def suspects_of(M):
    """Where the screen flags a reading on all wafers: used only to decide what to score, never to fit."""
    return [(w, s) for w, s, *_ in screen(M, M, THRESHOLD)[1]]
suspect = suspects_of(Y)
for w, s in suspect:
    print('suspect reading: lot %d wafer %d, site %s' % (lot[w], wafers.wafer_number[w], sites[s]))
```

suspect reading: lot 6 wafer 7, site (-76, -38)
suspect reading: lot 3 wafer 2, site (95, -19)

```
# Which sites can be scored: False at the suspect readings (scores B and C)
def valid_mask(suspects, shape=Y.shape):
    v = np.ones(shape, bool)
    for w, s in suspects:
        v[w, s] = False
    return v
valid = valid_mask(suspect)
```

```
# The same random layouts as parts 1 and 2 (same seed, same order), plus 20-site layouts for the check
ks = list(range(3, 14))
rng = np.random.default_rng(0)
layouts = {k: [rng.choice(89, k, replace=False) for _ in range(200)] for k in ks}
layouts['routine 9'] = [np.array(routine)]
rng20 = np.random.default_rng(1)
layouts[20] = [rng20.choice(89, 20, replace=False) for _ in range(200)]
rng_extra = np.random.default_rng(2)                               # other sizes, used only on the inner split
for k in [2] + list(range(14, 20)):
    layouts[k] = [rng_extra.choice(89, k, replace=False) for _ in range(40)]
pos = wafers.wafer_number.to_numpy().astype(float)                 # position of each wafer in its lot (1-10)
```

## 1. Part 3's model and choices, unchanged
Copied from notebook 03, which explains each piece: the model as a statement about how the 89 depths
move together; the versions it can take; the rule that picks one on the inner split; the range factor,
check and flag thresholds learned on the inner split; and the site choice.

```
SQ = dist ** 2

def leftover_corr(U):
    """How much neighbouring sites share their leftover (notebook 03, section 1)."""
    best = None
    for ell in [10, 15, 20, 25, 30, 40, 50]:
        E = np.exp(-SQ / (2 * ell ** 2))
        for nug in [0.05, 0.1, 0.2, 0.3, 0.5, 0.7]:
            R = (1 - nug) * E + nug * np.eye(89)
            ll = -0.5 * (len(U) * np.linalg.slogdet(R)[1] + np.einsum('wi,ij,wj->', U, np.linalg.inv(R), U))
            if best is None or ll > best[0]:
                best = (ll, R)
    return best[1]

def coefficients(M, m):
    """Each wafer's level and shape amounts, by least squares on all 89 sites."""
    level = M.mean(axis=1)
    return np.column_stack([level, (M - level[:, None] - m['avg']) @ m['shapes'].T])

def learn_model(M, posM, cfg):
    """Learn a model version cfg from training maps M (rows = wafers) at positions posM."""
    K = cfg['K']
    level = M.mean(axis=1)
    dev = M - level[:, None]
    avg = dev.mean(axis=0)                                         # average map
    D = dev - avg
    shapes = np.linalg.svd(D, full_matrices=False)[2][:K]          # the K shapes (PCA)
    m = dict(cfg=cfg, avg=avg, shapes=shapes, X=np.column_stack([np.ones(89), shapes.T]))
    c = coefficients(M, m)
    if cfg['position']:
        P = np.column_stack([np.ones(len(M)), posM])
        m['B'] = np.linalg.lstsq(P, c, rcond=None)[0]
        dc, dof = c - P @ m['B'], 2
    else:
        m['B'] = c.mean(axis=0)[None, :]
        dc, dof = c - m['B'], 1
    C0 = dc.T @ dc / (len(M) - dof)                                # prior covariance of level and amounts
    m['C0'] = C0 if cfg['prior'] == 'full' else np.diag(np.diag(C0))
    leftover = D - (D @ shapes.T) @ shapes
    m['s'] = np.sqrt(np.mean(leftover ** 2, axis=0))               # leftover spread at each site
    m['R'] = leftover_corr(leftover / m['s']) if cfg['leftover'] == 'correlated' else np.eye(89)
    m['S'] = m['X'] @ m['C0'] @ m['X'].T + m['s'][:, None] * m['R'] * m['s'][None, :]
    return m

def prior_mean(m, posw):
    if m['cfg']['position']:
        return np.column_stack([np.ones(len(posw)), posw]) @ m['B']
    return np.repeat(m['B'], len(posw), axis=0)

def predict(m, idx, yk, posw):
    """Predicted full maps from readings yk at sites idx, and the spread (SD) at each site."""
    mu = m['avg'][None, :] + prior_mean(m, posw) @ m['X'].T
    S = m['S']
    if len(idx) == 0:
        return mu, np.sqrt(np.diag(S))
    A = np.linalg.solve(S[np.ix_(idx, idx)], S[idx, :])
    pred = mu + (yk - mu[:, idx]) @ A
    sd = np.sqrt(np.maximum(np.diag(S) - np.sum(S[idx, :] * A, axis=0), 0))
    return pred, sd

def surprise(m, idx, yk, posw):
    """Leave-one-out z of each reading, and the wafer's surprise d2 (notebook 03, section 1)."""
    mu = m['avg'][None, :] + prior_mean(m, posw) @ m['X'].T
    r = yk - mu[:, idx]
    P = np.linalg.inv(m['S'][np.ix_(idx, idx)])
    Pr = r @ P
    return np.abs(Pr) / np.sqrt(np.diag(P)), np.sum(Pr * r, axis=1)
```

```
CFGS = [dict(K=k, prior=p, position=q, leftover=l) for l in ['independent', 'correlated']
        for p in ['diag', 'full'] for q in [False, True] for k in [3, 4, 5]]
def cfg_name(c):
    return '%d shapes, %s prior%s%s' % (c['K'], c['prior'], ', position' if c['position'] else '',
                                       ', correlated leftover' if c['leftover'] == 'correlated' else '')
def additions(c):
    return (c['prior'] == 'full') + c['position'] + (c['leftover'] == 'correlated')
LAY4 = [3, 5, 9, 'routine 9']
CHECK_RATE, FLAG_RATE = 0.01, 0.05
KS_CHECK = list(range(2, 21))

def inner_layouts(k, n=40):
    return layouts[k] if k == 'routine 9' else layouts[k][:n]

def choose_model(M, G, pM, versions=CFGS, n=40):
    """Score each version on the inner split (hide one group of G at a time); simplest within 1% of the best."""
    scores = []
    for cfg in versions:
        sse = {lay: np.zeros(2) for lay in LAY4}
        for g in np.unique(G):
            o = G != g
            mo = learn_model(M[o], pM[o], cfg)
            for lay in LAY4:
                for idx in inner_layouts(lay, n):
                    p = predict(mo, idx, M[~o][:, idx], pM[~o])[0]
                    hid = np.ones(89, bool); hid[idx] = False
                    sse[lay] += [((p - M[~o])[:, hid] ** 2).sum(), (~o).sum() * hid.sum()]
        scores.append(np.exp(np.mean([np.log(np.sqrt(a[0] / a[1])) for a in sse.values()])))
    scores = np.array(scores)
    near = np.where(scores <= 1.01 * scores.min())[0]
    return versions[min(near, key=lambda i: (additions(versions[i]), versions[i]['K'], scores[i]))]

def inner_split(M, G, pM, cfg, n=40, thresholds=True):
    """Hide one group at a time: standardized misses (range factor), largest leave-one-out z (check
    threshold) and d2 (flag threshold) on the hidden group's clean maps."""
    misses, zmax, d2 = [], {k: [] for k in KS_CHECK}, {k: [] for k in KS_CHECK}
    for g in np.unique(G):
        o = G != g
        mo = learn_model(M[o], pM[o], cfg)
        Mt, pt = M[~o], pM[~o]
        for k in LAY4:
            for idx in inner_layouts(k, n):
                p, sd = predict(mo, idx, Mt[:, idx], pt)
                hid = np.ones(89, bool); hid[idx] = False
                misses.append((len(idx), np.abs(p - Mt)[:, hid] / sd[hid], surprise(mo, idx, Mt[:, idx], pt)[1]))
        if thresholds:
            for k in KS_CHECK:
                for idx in inner_layouts(k, n):
                    z, dd = surprise(mo, idx, Mt[:, idx], pt)
                    zmax[k] += list(z.max(axis=1))
                    d2[k] += list(dd)
    return misses, zmax, d2

def widening(misses, keep=None):
    """The factor that puts 90% of the standardized misses inside the range."""
    z = np.concatenate([zz[keep(k, dd)] if keep else zz for k, zz, dd in misses], axis=None)
    return np.quantile(z, 0.90) / 1.645

def map_error(m, idx):
    """The model's predicted error of the map (pattern part), summed over the 89 sites, after measuring idx."""
    X, w = m['X'], 1 / m['s'][idx] ** 2
    cov = np.linalg.inv(np.linalg.inv(m['C0']) + X[idx].T @ (w[:, None] * X[idx]))
    return np.sum((X @ cov) * X)

def choose_sites(m, n):
    """Add sites one at a time, each time the one that most lowers the predicted map error."""
    chosen = []
    for _ in range(n):
        err = [map_error(m, chosen + [s]) if s not in chosen else np.inf for s in range(89)]
        chosen.append(int(np.argmin(err)))
    return np.array(chosen)
```

## 2. How many sites: decided on the training lots too
Part 3 compared chosen sites with the routine 9 on the held-out lots. A fab must decide the number of
sites before it sees the next lot, so here the number is chosen on the inner split as well: the fewest
chosen sites whose error is no worse than the routine 9's.

**A fair comparison.** A layout's error is scored only at the sites it did not measure. The chosen sites
are mostly at the edge, where errors are largest, so a chosen layout hides fewer hard sites than the
routine 9 does. To compare like with like, each comparison scores only the sites that *both* layouts
leave unmeasured.

```
def plan_size(M, G, pM, cfg, kmax=13):
    """On the inner split: squared error of chosen layouts (3 to kmax sites, chosen without the hidden
    group) and of the routine 9, on the sites both leave unmeasured. Returns the fewest sites that do no
    worse than the routine 9, and the inner-split errors."""
    sse = {k: np.zeros(4) for k in range(3, kmax + 1)}            # chosen sse, routine sse, count, -
    for g in np.unique(G):
        o = G != g
        mo = learn_model(M[o], pM[o], cfg)
        so = choose_sites(mo, kmax)
        Mt, pt = M[~o], pM[~o]
        e_r = (predict(mo, np.array(routine), Mt[:, routine], pt)[0] - Mt) ** 2
        for k in range(3, kmax + 1):
            idx = so[:k]
            e_c = (predict(mo, idx, Mt[:, idx], pt)[0] - Mt) ** 2
            both = np.ones(89, bool); both[idx] = False; both[routine] = False
            sse[k] += [e_c[:, both].sum(), e_r[:, both].sum(), len(Mt) * both.sum(), 0]
    ratio = {k: a[0] / a[1] for k, a in sse.items()}
    ok = [k for k in ratio if ratio[k] <= 1]
    return (min(ok) if ok else kmax), ratio
```

## 3. The measurement plan, learned from any set of training wafers
One function learns the whole plan from a set of training wafers, using only those wafers:
1. the model version (notebook 03, section 2);
2. the range factor, learned on training wafers the flag passes (notebook 03, section 5);
3. the check and flag thresholds for each number of readings;
4. the chosen sites, and how many of them to measure: the number from section 2, but never fewer than
   the model has shapes, so that each shape's amount is read from the wafer itself (section 4 says why).

A wafer is then measured at the plan's sites. A reading the check questions is re-measured once (the
repeat is assumed to agree for a good reading; a suspect reading is dropped). If the flag fires, the
wafer gets a full 89-site map. Otherwise its map is predicted, with 90% ranges.

```
def learn_plan(Ytr, G, pM, versions=CFGS, n=40, kmax=13):
    cfg = choose_model(Ytr, G, pM, versions, n)
    P = dict(cfg=cfg, m=learn_model(Ytr, pM, cfg))
    misses, zmax, d2 = inner_split(Ytr, G, pM, cfg, n)
    P['T'] = {k: np.quantile(v, 1 - CHECK_RATE) for k, v in zmax.items()}
    P['TF'] = {k: np.quantile(v, 1 - FLAG_RATE) for k, v in d2.items()}
    P['f'] = widening(misses, keep=lambda k, dd: dd <= P['TF'][k])
    P['sites'] = choose_sites(P['m'], 20)
    P['k_rule'], P['ratio'] = plan_size(Ytr, G, pM, cfg, kmax)
    P['k'] = max(P['k_rule'], cfg['K'])                                # at least one reading per shape
    return P

def training_set(train_lots):
    """Screened maps, lot labels and positions of the training wafers."""
    tr = np.isin(lot, train_lots)
    Ytr, _ = screen(Y[tr], Y[tr], THRESHOLD)
    return Ytr, lot[tr], pos[tr]

def apply_plan(P, L, layouts_to_test):
    """Measure every wafer of lot L at each layout; returns one record per wafer and layout."""
    te = np.where(lot == L)[0]
    recs = []
    for name, idx in layouts_to_test:
        yk = Y[te][:, idx]
        z = surprise(P['m'], idx, yk, pos[te])[0]
        for i, w in enumerate(te):
            keep = np.ones(len(idx), bool)
            j = z[i].argmax()
            remeasured = z[i, j] > P['T'][len(idx)]
            if remeasured and (w, idx[j]) in suspect:                  # the repeat disagrees: drop it
                keep[j] = False
            sel, y = idx[keep], yk[[i]][:, keep]
            p, sd = predict(P['m'], sel, y, pos[[w]])
            flagged = surprise(P['m'], sel, y, pos[[w]])[1][0] > P['TF'][len(sel)]
            hid = np.ones(89, bool); hid[idx] = False
            h = hid & valid[w]                                        # score C: suspect sites never scored
            e2 = np.where(h, (p[0] - Y[w]) ** 2, np.nan)
            inside = np.where(h, np.abs(p[0] - Y[w]) <= 1.645 * P['f'] * sd, np.nan)
            recs.append(dict(lot=L, row=w, wafer=int(wafers.wafer_number[w]), layout=name, k=len(idx),
                             remeasured=int(remeasured), flagged=int(flagged), e2=e2, inside=inside))
    return recs

def test_layouts(P, n_random=200):
    return ([('routine 9', np.array(routine))] + [('chosen %d' % k, P['sites'][:k]) for k in range(3, 21)] +
            [('plan', P['sites'][:P['k']]), ('rule only', P['sites'][:P['k_rule']])] +
            [('random 5', idx) for idx in layouts[5][:n_random]])

def run(train_of, test_lots, n_random=200):
    """Learn a plan for each test lot from train_of(L), then apply it to the test lot."""
    plans, recs = {}, []
    for L in test_lots:
        train = train_of(L)
        assert L not in train                                          # leakage check
        if tuple(train) not in plans:
            plans[tuple(train)] = learn_plan(*training_set(train))
        P = plans[tuple(train)]
        recs += apply_plan(P, L, test_layouts(P, n_random))
    return plans, pd.DataFrame(recs)
```

```
def rms_of(D, region=None):
    """RMS error over the scored hidden sites of the records in D (region: inner, edge or None)."""
    if len(D) == 0:
        return np.nan
    E = np.stack(D.e2.to_numpy())
    if region is not None:
        E = E[:, region]
    return np.sqrt(np.nanmean(E))

def coverage_of(D):
    if len(D) == 0:
        return np.nan
    return np.nanmean(np.stack(D.inside.to_numpy()))

def map_rms(D, full_if_flagged=True):
    """Error of the delivered 89-site map: measured sites count as exact, a flagged wafer is measured in full."""
    E = np.nan_to_num(np.stack(D.e2.to_numpy()))
    if full_if_flagged:
        E = np.where(D.flagged.to_numpy()[:, None] == 1, 0.0, E)
    return np.sqrt(E.mean())

def summary(D, lots_sel=None, layout='plan'):
    """The plan's numbers on records D: sites, flags, error and coverage on passed wafers, delivered map error.
    Flagged wafers get a full map; the 'extra sites' columns instead give them the first 13 chosen sites."""
    D = D if lots_sel is None else D[D.lot.isin(lots_sel)]
    plan = D[D.layout == layout].set_index('row')
    passed = plan[plan.flagged == 0]
    c13 = D[D.layout == 'chosen 13'].set_index('row').loc[plan.index]
    alt = plan.assign(e2=[c13.e2[r] if f else e for r, f, e in zip(plan.index, plan.flagged, plan.e2)])
    return dict(sites=plan.k.mean(), flagged=plan.flagged.mean(),
                sites_per_wafer=(plan.k + plan.remeasured + plan.flagged * (89 - plan.k)).mean(),
                error_passed=rms_of(passed), inner_passed=rms_of(passed, inner), edge_passed=rms_of(passed, ~inner),
                coverage_passed=coverage_of(passed), map_error=map_rms(plan),
                sites_extra=(plan.k + plan.remeasured + plan.flagged * (13 - plan.k).clip(0)).mean(),
                map_error_extra=map_rms(alt, full_if_flagged=False),
                routine9_map=map_rms(D[D.layout == 'routine 9'], full_if_flagged=False),
                routine9=rms_of(D[D.layout == 'routine 9']), random5=rms_of(D[D.layout == 'random 5']))
```

## 4. The plan on held-out lots (leave-one-lot-out)
Each lot is tested with a plan learned from the other nine. This repeats part 3's test for the whole
plan, and gives the reference for the numbers that follow.

```
t0 = time.time()
LOLO_PLANS, LOLO = run(lambda L: lots[lots != L], lots)
print('%.0f s' % (time.time() - t0))
for L in lots:
    P = LOLO_PLANS[tuple(lots[lots != L])]
    print('test lot %2d: %s | rule: %d sites, plan: %d sites %s | range factor %.2f'
          % (L, cfg_name(P['cfg']), P['k_rule'], P['k'], [sites[s] for s in P['sites'][:P['k']]], P['f']))
```

54 s
test lot  1: 5 shapes, full prior | rule: 3 sites, plan: 5 sites [(19, 76), (-76, 57), (-95, 19), (95, 19), (-38, -19)] | range factor 0.94
test lot  2: 5 shapes, full prior | rule: 4 sites, plan: 5 sites [(19, 76), (-76, -19), (-95, 0), (-95, 19), (57, -19)] | range factor 1.09
test lot  3: 5 shapes, full prior | rule: 4 sites, plan: 5 sites [(19, 76), (-76, 0), (-95, 0), (-95, 19), (57, -19)] | range factor 1.12
test lot  4: 5 shapes, full prior | rule: 6 sites, plan: 6 sites [(19, 76), (-57, -38), (-95, 0), (-95, 19), (57, -19), (-76, -38)] | range factor 1.13
test lot  5: 5 shapes, full prior | rule: 4 sites, plan: 5 sites [(19, 76), (-57, -38), (-95, 0), (-95, 19), (57, 0)] | range factor 1.10
test lot  6: 5 shapes, full prior | rule: 5 sites, plan: 5 sites [(19, 76), (-57, -38), (-95, 0), (-95, 19), (57, -19)] | range factor 1.12
test lot  7: 5 shapes, full prior | rule: 5 sites, plan: 5 sites [(19, 76), (-57, -38), (-95, 0), (-95, 19), (57, -19)] | range factor 1.07
test lot  8: 4 shapes, full prior, position | rule: 5 sites, plan: 5 sites [(19, 76), (-76, -19), (-95, 0), (-95, 19), (57, -38)] | range factor 1.06
test lot  9: 5 shapes, full prior | rule: 5 sites, plan: 5 sites [(19, 76), (-76, 0), (-95, 0), (-95, 19), (57, -19)] | range factor 1.11
test lot 10: 5 shapes, full prior | rule: 5 sites, plan: 5 sites [(19, 76), (-57, -38), (-95, 0), (-95, 19), (57, -19)] | range factor 1.08

```
print('Chosen sites against the routine 9, on the sites both leave unmeasured (held-out lots):')
print('sites   chosen    routine 9   ratio   lots where chosen is better')
R9 = LOLO[LOLO.layout == 'routine 9'].set_index('row')
def versus_routine(D, name):
    """RMS error of layout `name` and of the routine 9 on the sites both leave unmeasured, and lots won."""
    C = D[D.layout == name].set_index('row')
    R9 = D[D.layout == 'routine 9'].set_index('row').loc[C.index]
    Ec, Er = np.stack(C.e2.to_numpy()), np.stack(R9.e2.to_numpy())
    both = ~np.isnan(Ec) & ~np.isnan(Er)                               # hidden by both layouts, and scored
    ec, er = np.where(both, Ec, 0), np.where(both, Er, 0)
    lot_c = np.array([ec[C.lot.to_numpy() == L].sum() for L in np.unique(C.lot)])
    lot_r = np.array([er[C.lot.to_numpy() == L].sum() for L in np.unique(C.lot)])
    return np.sqrt(ec.sum() / both.sum()), np.sqrt(er.sum() / both.sum()), (lot_c < lot_r).sum(), len(lot_c)
for k in list(range(3, 14)) + [20]:
    c, r, won, n_l = versus_routine(LOLO, 'chosen %d' % k)
    print('%4d    %.3f     %.3f      %.2f    %d of %d' % (k, c, r, c / r, won, n_l))
```

Chosen sites against the routine 9, on the sites both leave unmeasured (held-out lots):
sites   chosen    routine 9   ratio   lots where chosen is better
   3    0.091     0.070      1.31    6 of 10
   4    0.063     0.065      0.97    7 of 10
   5    0.047     0.066      0.72    10 of 10
   6    0.047     0.065      0.72    10 of 10
   7    0.046     0.065      0.71    10 of 10
   8    0.044     0.064      0.69    10 of 10
   9    0.044     0.064      0.69    10 of 10
  10    0.044     0.064      0.69    10 of 10
  11    0.044     0.063      0.70    10 of 10
  12    0.044     0.062      0.70    10 of 10
  13    0.043     0.062      0.70    10 of 10
  20    0.042     0.056      0.75    10 of 10

**Chosen sites against the routine 9, like with like.** On the sites both leave unmeasured, 4 chosen
sites already match the routine 9 (0.063 against 0.065 µm), 5 beat it in all 10 lots (0.047 against
0.066), and 9 chosen sites are about 30% better than the routine 9. Part 3 found 5 chosen sites only
about equal to the routine 9. Two things changed. The comparison is now on the same sites. And here a
questioned reading is re-measured and kept unless it is one of the two suspect readings (the repeat is
assumed to agree for a good reading); part 3 dropped every questioned reading, which cost lot 1 good
readings.

**How many sites, chosen on the training lots.** The rule picks 3 to 6 sites (4 or 5 in most folds). In
the fold without lot 1 it picks 3. The plan below is compared with the rule alone.

```
S_lolo, S_rule = summary(LOLO), summary(LOLO, layout='rule only')
print('The plan on held-out lots (leave-one-lot-out):          plan    rule only')
for key in S_lolo:
    print('  %-16s %7.3f  %7.3f' % (key, S_lolo[key], S_rule[key]))
for name in ['plan', 'rule only']:
    D = LOLO[(LOLO.layout == name) & (LOLO.lot == 1)]
    p = D[D.flagged == 0]
    print('lot 1, %s: %d sites, %d of 9 wafers flagged; the others: error %.3f µm, ranges hold %.0f%%'
          % (name, D.k.iloc[0], D.flagged.sum(), rms_of(p), 100 * coverage_of(p)))
print('\nLot by lot:')
print(pd.DataFrame({L: summary(LOLO, [L]) for L in lots}).T[['sites', 'flagged', 'sites_per_wafer', 'error_passed',
                                                            'coverage_passed', 'map_error', 'routine9']].round(3).to_string())
```

The plan on held-out lots (leave-one-lot-out):          plan    rule only
  sites              5.114    4.568
  flagged            0.125    0.068
  sites_per_wafer   15.705   10.398
  error_passed       0.041    0.064
  inner_passed       0.025    0.042
  edge_passed        0.055    0.085
  coverage_passed    0.924    0.890
  map_error          0.037    0.060
  sites_extra        6.205    5.216
  map_error_extra    0.043    0.063
  routine9_map       0.067    0.067
  routine9           0.071    0.071
  random5            0.078    0.078
lot 1, plan: 5 sites, 9 of 9 wafers flagged; the others: error nan µm, ranges hold nan%
lot 1, rule only: 3 sites, 4 of 9 wafers flagged; the others: error 0.192 µm, ranges hold 29%

Lot by lot:
    sites  flagged  sites_per_wafer  error_passed  coverage_passed  map_error  routine9
1     5.0      1.0           89.889           NaN              NaN      0.000     0.094
2     5.0      0.0            5.000         0.045            0.867      0.043     0.060
3     5.0      0.0            5.000         0.029            0.976      0.029     0.057
4     6.0      0.0            6.000         0.027            0.987      0.026     0.035
5     5.0      0.0            5.000         0.036            0.894      0.035     0.063
6     5.0      0.0            5.000         0.039            0.948      0.038     0.056
7     5.0      0.0            5.000         0.042            0.895      0.041     0.061
8     5.0      0.2           21.800         0.043            0.869      0.037     0.114
9     5.0      0.0            5.000         0.042            0.955      0.041     0.062
10    5.0      0.0            5.000         0.076            0.887      0.074     0.081

**Why the plan never measures fewer sites than shapes.** With 3 sites, the flag catches only 4 of lot
1's 9 wafers, and the 5 it misses get maps that are 4 times worse than usual with ranges that hold 30%.
The three sites chosen in that fold all sit in the upper left, so they cannot show a left-right tilt.
So the plan measures at least as many
sites as the model has shapes (5): each shape's amount is then read from the wafer, which is what the
flag judges. With that floor the flag catches all 9 lot 1 wafers and lot 8's two drift-breaking
wafers, and nothing else. This floor was added after seeing the lot 1 result, so both are shown.

**The plan on held-out lots.** On wafers the flag passes, the error is 0.041 µm (0.025 inside, 0.055 at
the edge) and the ranges hold 92%. A flagged wafer gets a full map. Counting measured sites as exact,
the delivered map's error is 0.037 µm, against 0.067 µm for the routine 9 with the same model. The cost
is set by the flags: lot 1 is flagged whole, so with full maps for flagged wafers the plan averages 16
sites per wafer over these 10 lots. Giving flagged wafers 13 chosen sites instead costs 6 sites per
wafer for a map error of 0.043 µm, but their ranges cannot be trusted (part 3, section 7).

## 5. The deployment number: learning only from earlier lots
A fab can only learn from lots it has already etched. So lot L gets a plan learned from lots 1 to L − 1,
starting at lot 4. Everything is re-chosen from those lots alone: the model version, the range factor,
the thresholds, the sites and how many of them. This is the number closest to real use.

```
t0 = time.time()
FWD_PLANS, FWD = run(lambda L: lots[lots < L], lots[lots >= 4])
print('%.0f s' % (time.time() - t0))
later = lots[lots >= 4]
for L in later:
    P = FWD_PLANS[tuple(lots[lots < L])]
    print('test lot %2d (learned from lots 1-%d): %s | rule %d, plan %d sites | range factor %.2f' % (L, L - 1, cfg_name(P['cfg']), P['k_rule'], P['k'], P['f']))
S_fwd, S_same = summary(FWD), summary(LOLO, later)
print('\n                    earlier lots only   leave-one-lot-out, same lots   ratio')
for key in ['sites', 'flagged', 'sites_per_wafer', 'error_passed', 'inner_passed', 'edge_passed', 'coverage_passed', 'map_error', 'routine9_map', 'routine9', 'random5']:
    print('  %-16s  %8.3f            %8.3f                    %.2f' % (key, S_fwd[key], S_same[key], S_fwd[key] / S_same[key] if S_same[key] else np.nan))
print('\nLot by lot, earlier lots only:')
print(pd.DataFrame({L: summary(FWD, [L]) for L in later}).T[['sites', 'flagged', 'sites_per_wafer', 'error_passed',
                                                           'coverage_passed', 'map_error', 'routine9']].round(3).to_string())
```

23 s
test lot  4 (learned from lots 1-3): 4 shapes, diag prior, position | rule 5, plan 5 sites | range factor 2.10
test lot  5 (learned from lots 1-4): 3 shapes, diag prior, position, correlated leftover | rule 5, plan 5 sites | range factor 1.50
test lot  6 (learned from lots 1-5): 4 shapes, full prior | rule 5, plan 5 sites | range factor 1.35
test lot  7 (learned from lots 1-6): 4 shapes, diag prior, position | rule 6, plan 6 sites | range factor 1.23
test lot  8 (learned from lots 1-7): 5 shapes, full prior | rule 5, plan 5 sites | range factor 1.19
test lot  9 (learned from lots 1-8): 5 shapes, full prior | rule 5, plan 5 sites | range factor 1.14
test lot 10 (learned from lots 1-9): 5 shapes, full prior | rule 5, plan 5 sites | range factor 1.08

                    earlier lots only   leave-one-lot-out, same lots   ratio
  sites                5.102               5.169                    0.99
  flagged              0.000               0.034                    0.00
  sites_per_wafer      5.102               8.017                    0.64
  error_passed         0.046               0.042                    1.10
  inner_passed         0.030               0.025                    1.22
  edge_passed          0.061               0.057                    1.07
  coverage_passed      0.921               0.925                    1.00
  map_error            0.045               0.040                    1.12
  routine9_map         0.067               0.067                    0.99
  routine9             0.070               0.071                    0.99
  random5              0.071               0.069                    1.03

Lot by lot, earlier lots only:
    sites  flagged  sites_per_wafer  error_passed  coverage_passed  map_error  routine9
4     5.0      0.0              5.0         0.038            0.998      0.037     0.038
5     5.0      0.0              5.0         0.037            0.908      0.036     0.066
6     5.0      0.0              5.0         0.042            0.930      0.041     0.053
7     6.0      0.0              6.0         0.055            0.835      0.053     0.072
8     5.0      0.0              5.0         0.046            0.893      0.045     0.107
9     5.0      0.0              5.0         0.043            0.944      0.042     0.060
10    5.0      0.0              5.0         0.076            0.887      0.074     0.081

**The deployment number.** Learned from earlier lots only, the plan measures 5 sites (6 for lot 7). It
flags no wafer of lots 4 to 10: lot 1 is in every training set and sets the threshold high, so lot 8's
two drift-breaking wafers pass. On the wafers it passes, the error is 0.046 µm against 0.042 for
leave-one-lot-out on the same lots (×1.10; the edge ×1.07). That is inside the pass rule set in
October (within 1.25× of leave-one-lot-out from three lots of history on). The ranges hold 92%. The
delivered map: **0.045 µm from 5 sites per wafer, against 0.067 µm from the routine 9**, a third less
error from 43% fewer sites. The plan is better in 6 of the 7 lots and ties the routine 9 on lot 4, the
easiest lot.

The early plans differ from part 3's model. From lots 1 to 3, the inner split prefers the diagonal
prior with position, and a range factor of 2.1, because lot 1 is a third of that history. From lot 8
on (seven lots of history) it settles on part 3's choice.

## 6. Staleness: a plan frozen after lots 1 to 3
What if the plan is learned once, from lots 1 to 3, and never updated?

```
FROZEN_PLANS, FROZEN = run(lambda L: lots[lots <= 3], later)
print('frozen plan: %s, %d sites' % (cfg_name(list(FROZEN_PLANS.values())[0]['cfg']), list(FROZEN_PLANS.values())[0]['k']))
stale = pd.DataFrame({L: {'updated: error (passed)': summary(FWD, [L])['error_passed'],
                          'frozen: error (passed)': summary(FROZEN, [L])['error_passed'],
                          'updated: coverage': summary(FWD, [L])['coverage_passed'],
                          'frozen: coverage': summary(FROZEN, [L])['coverage_passed'],
                          'updated: map error': summary(FWD, [L])['map_error'],
                          'frozen: map error': summary(FROZEN, [L])['map_error'],
                          'routine 9: map error': summary(FWD, [L])['routine9_map']} for L in later}).T
print(stale.round(3).to_string())
S_froz = summary(FROZEN)
print('\nall of lots 4-10: frozen error %.3f, map error %.3f, coverage %.3f, flagged %.3f | updated %.3f, %.3f, %.3f, %.3f'
      % (S_froz['error_passed'], S_froz['map_error'], S_froz['coverage_passed'], S_froz['flagged'],
         S_fwd['error_passed'], S_fwd['map_error'], S_fwd['coverage_passed'], S_fwd['flagged']))
```

frozen plan: 4 shapes, diag prior, position, 5 sites

    updated: error (passed)  frozen: error (passed)  updated: coverage  frozen: coverage  updated: map error  frozen: map error  routine 9: map error
4                     0.038                   0.038              0.998             0.998               0.037              0.037                 0.036
5                     0.037                   0.041              0.908             0.960               0.036              0.040                 0.063
6                     0.042                   0.046              0.930             0.952               0.041              0.045                 0.051
7                     0.055                   0.046              0.835             0.968               0.053              0.045                 0.068
8                     0.046                   0.068              0.893             0.864               0.045              0.066                 0.102
9                     0.043                   0.046              0.944             0.991               0.042              0.045                 0.057
10                    0.076                   0.086              0.887             0.946               0.074              0.084                 0.077

all of lots 4-10: frozen error 0.052, map error 0.051, coverage 0.953, flagged 0.000 | updated 0.046, 0.045, 0.921, 0.000

**A stale plan degrades slowly.** Frozen after lots 1 to 3, the plan's error over lots 4 to 10 is 13%
higher than the updated plan's (0.052 against 0.046 µm), worst on lot 8, and better on lot 7. Its map
is still better than the routine 9's in 5 of 7 lots; it ties on lot 4 and loses on lot 10 (0.084
against 0.077 µm). Its ranges stay wide (factor 2.1), so they over-cover (95%). Updating the plan as
lots arrive pays, but a frozen plan degrades gradually rather than failing.

## 7. How many fully measured wafers are needed?
The plan needs a set of fully measured reference wafers to learn from. How small can that set be, and
does it matter whether its wafers come from one lot or from many?

For each held-out lot, reference sets are drawn from the other nine lots: all wafers of 1, 2, 3, 5 or
9 lots; and 4 or 8 wafers taken either from one lot or one from each of 4 or 8 lots. Each set learns
its own model: the full prior (part 3) with the number of shapes chosen on its own inner split (0 to
5, at most two fewer than its wafers allow). The range factor is learned on the set's inner split too.
When a set has a single lot, its inner split hides one wafer at a time.

To keep the run short, this study uses one widening factor (part 3's version 1, no flag) and scores
the routine 9, 5 and 7 chosen sites and 40 random 5-site layouts.

```
FULL_K = [dict(K=k, prior='full', position=False, leftover='independent') for k in range(6)]

def learn_small(Ytr, G, pM):
    """A plan learned from a (possibly small) reference set: shapes chosen on its inner split, one range factor."""
    smallest = min((G != g).sum() for g in np.unique(G))              # fewest wafers any inner fold learns from
    versions = [c for c in FULL_K if c['K'] <= min(5, smallest - 2)]
    cfg = choose_model(Ytr, G, pM, versions, n=20)
    m = learn_model(Ytr, pM, cfg)
